Repository: willfox882/Vulcan

# VULCAN — Welded Joint Calculator

A browser-based welded joint design calculator. No backend server required — Python runs entirely in WebAssembly via Pyodide.

## Architecture

- **Frontend**: React 18 + TypeScript + Vite
- **Styles**: Tailwind CSS v4 (via `@tailwindcss/vite`)
- **State**: Zustand stores (`pyodideStore`, `projectStore`, `resultsStore`, `uiStore`)
- **Python engine**: Pyodide 0.26 loaded from CDN; engines in `public/python/engines/`
- **Reference data**: JSON files in `public/python/data/` (AWS D1.1, AISC 360, materials, electrodes)
- **No backend**: everything runs client-side

## Run (development)

```bash
npm install
npm run dev
```

Open http://localhost:5173. On first load Pyodide downloads (~12 s); subsequent loads use the browser cache.

## Testing

Python engine tests (numpy + scipy required):

```bash
python -m pytest public/python/tests/ -q   # 36 tests
```

The suite runs under plain CPython (it injects the reference-data `_tables`
that the browser normally provides via Pyodide) and is cross-platform —
files are read as UTF-8 so it runs on Windows as well as POSIX.

Notes:
- `test_audit_phase_b.py` imports the engines directly and includes the
  post-ship audit regressions (JSON transport, `Fx` shear, butt-weld stress
  combination, fatigue Category F, IC method, file-load migration, etc.).
- Front-end logic that has no JS test runner yet (unit conversion in
  `src/lib/units.ts`, project validation/migration in `src/lib/fileIO.ts`)
  is verified by transpiling with esbuild and asserting in Node; adding a
  Vitest harness for permanent coverage is on the roadmap.

## Deploy to Vercel

1. Push to GitHub.
2. Import repo in Vercel — framework preset: **Vite**.
3. No environment variables required.
4. `vercel.json` handles SPA rewrites.

```bash

# Or via CLI
npx vercel --prod
```

## Smoke test items

After loading the app in a browser:

1. **Loader screen** — VULCAN splash with animated progress bar appears while Pyodide initialises.
2. **Default joint loaded** — WLD-001 visible in sidebar; T-Joint preview SVG renders in editor.
3. **Results panel** — structural results appear automatically (utilization %, required weld size, AWS checks).
4. **Geometry inputs** — change web thickness; results update within ~200 ms (debounced).
5. **ASD / LRFD toggle** — switching code basis changes F_w_allow and utilization.
6. **SI / US toggle** — unit labels in input fields change (mm ↔ in, N ↔ lbf).
7. **Add joint** — clicking "+ Add Joint" adds WLD-002; switching between joints updates all panels.
8. **Save / Open** — Ctrl+S downloads a `.vulcan` JSON file; Ctrl+O / Open button loads it back.
9. **AWS warnings** — set weld size below 8 mm for 16 mm material → red error appears in Code Checks.
10. **Weld symbol** — AWS fillet weld SVG symbol renders in results panel.

File: public/python/data/materials_aluminum.json
{
  "code_revision": "2024",
  "materials": [
    {
      "id": "Al5083", "name": "5083-H321", "type": "aluminum",
      "Fy": 215, "Fu": 305, "F_EXX": 290, "unit": "MPa",
      "chemistry": { "Mg": 4.5, "Mn": 0.7, "Cr": 0.15 },
      "requires_pwht": false
    },
    {
      "id": "Al6061T6", "name": "6061-T6", "type": "aluminum",
      "Fy": 276, "Fu": 310, "F_EXX": 240, "unit": "MPa",
      "chemistry": { "Mg": 1.0, "Si": 0.6, "Cu": 0.28, "Cr": 0.20 },
      "requires_pwht": false
    },
    {
      "id": "Al6063T5", "name": "6063-T5", "type": "aluminum",
      "Fy": 145, "Fu": 186, "F_EXX": 200, "unit": "MPa",
      "chemistry": { "Mg": 0.7, "Si": 0.4 },
      "requires_pwht": false
    }
  ]
}

File: public/python/data/materials_stainless.json
{
  "code_revision": "2024",
  "materials": [
    {
      "id": "SS304L", "name": "304L Stainless", "type": "stainless",
      "Fy": 170, "Fu": 485, "F_EXX": 485, "unit": "MPa",
      "chemistry": { "C": 0.03, "Mn": 2.0, "Si": 0.75, "Cr": 19.0, "Ni": 10.0, "Mo": 0, "N": 0.10 },
      "requires_pwht": false
    },
    {
      "id": "SS316L", "name": "316L Stainless", "type": "stainless",
      "Fy": 170, "Fu": 485, "F_EXX": 515, "unit": "MPa",
      "chemistry": { "C": 0.03, "Mn": 2.0, "Si": 0.75, "Cr": 17.0, "Ni": 12.0, "Mo": 2.5, "N": 0.10 },
      "requires_pwht": false
    },
    {
      "id": "SS2205", "name": "2205 Duplex", "type": "stainless",
      "Fy": 450, "Fu": 620, "F_EXX": 690, "unit": "MPa",
      "chemistry": { "C": 0.03, "Mn": 2.0, "Si": 1.0, "Cr": 22.0, "Ni": 5.5, "Mo": 3.0, "N": 0.14 },
      "requires_pwht": false
    }
  ]
}

File: public/python/data/materials_steel.json
{
  "code_revision": "2024",
  "materials": [
    {
      "id": "A36", "name": "ASTM A36", "type": "carbon_steel",
      "Fy": 250, "Fu": 400, "F_EXX": 483, "unit": "MPa",
      "CE_IIW_approx": 0.40, "recommended_electrode": "E70XX",
      "aws_table_5_8_category": "I",
      "chemistry": { "C": 0.26, "Mn": 0.80, "Si": 0.40, "P": 0.04, "S": 0.05, "Cr": 0, "Ni": 0, "Cu": 0.20, "Mo": 0, "V": 0, "B": 0 },
      "requires_pwht": false
    },
    {
      "id": "A572-50", "name": "ASTM A572 Gr 50", "type": "carbon_steel",
      "Fy": 345, "Fu": 450, "F_EXX": 483, "unit": "MPa",
      "CE_IIW_approx": 0.43, "recommended_electrode": "E70XX",
      "aws_table_5_8_category": "II",
      "chemistry": { "C": 0.23, "Mn": 1.35, "Si": 0.40, "P": 0.04, "S": 0.05, "Cr": 0, "Ni": 0, "Cu": 0, "Mo": 0, "V": 0.11, "B": 0 },
      "requires_pwht": false
    },
    {
      "id": "A588", "name": "ASTM A588 (weathering)", "type": "carbon_steel",
      "Fy": 345, "Fu": 485, "F_EXX": 483, "unit": "MPa",
      "CE_IIW_approx": 0.47, "recommended_electrode": "E70XX-W",
      "aws_table_5_8_category": "IV",
      "chemistry": { "C": 0.19, "Mn": 1.25, "Si": 0.75, "P": 0.04, "S": 0.05, "Cr": 0.65, "Ni": 0.40, "Cu": 0.40, "Mo": 0, "V": 0.065, "B": 0 },
      "requires_pwht": false
    },
    {
      "id": "A514", "name": "ASTM A514 (t ≤ 65mm)", "type": "carbon_steel",
      "Fy": 690, "Fu": 760, "F_EXX": 758, "unit": "MPa",
      "CE_IIW_approx": 0.65, "recommended_electrode": "E110XX",
      "aws_table_5_8_category": "III",
      "chemistry": { "C": 0.21, "Mn": 0.95, "Si": 0.35, "P": 0.035, "S": 0.04, "Cr": 0.50, "Ni": 0.80, "Cu": 0, "Mo": 0.55, "V": 0.05, "B": 0.003 },
      "requires_pwht": true
    },
    {
      "id": "S235JR", "name": "S235JR (EN 10025)", "type": "carbon_steel",
      "Fy": 235, "Fu": 360, "F_EXX": 483, "unit": "MPa",
      "CE_IIW_approx": 0.35, "recommended_electrode": "E42XX",
      "aws_table_5_8_category": "I",
      "chemistry": { "C": 0.17, "Mn": 1.40, "Si": 0.35, "P": 0.04, "S": 0.04, "Cr": 0, "Ni": 0, "Cu": 0, "Mo": 0, "V": 0, "B": 0 },
      "requires_pwht": false
    },
    {
      "id": "S355", "name": "S355 (EN 10025)", "type": "carbon_steel",
      "Fy": 355, "Fu": 470, "F_EXX": 483, "unit": "MPa",
      "CE_IIW_approx": 0.45, "recommended_electrode": "E50XX",
      "aws_table_5_8_category": "II",
      "chemistry": { "C": 0.20, "Mn": 1.60, "Si": 0.55, "P": 0.035, "S": 0.035, "Cr": 0, "Ni": 0, "Cu": 0, "Mo": 0, "V": 0.10, "B": 0 },
      "requires_pwht": false
    }
  ]
}
